Repository: FAIRChemistry/FAIRSynthesis

The jxdl.json file is generated using the `data-model/sciformation2jxdl.py` script.

File: data/generated/jxdl.json (part 1 of 31)
{
    "XDL": {
        "Synthesis": [
            {
                "Metadata": {
                    "_description": "KE-008"
                },
                "Procedure": {
                    "Prep": {
                        "Step": [
                            {
                                "$xml_type": "Add",
                                "_amount": "1.1425054105011e-05 mol",
                                "_reagent": "KE-006",
                                "_vessel": "microwave vial"
                            },
                            {
                                "$xml_type": "Add",
                                "_amount": "3.7387990524255845e-05 mol",
                                "_reagent": "2,5-Dimethoxybenzene-1,4-dicarboxaldehyde",
                                "_vessel": "microwave vial"
                            },
                            {
                                "$xml_type": "Add",
                                "_amount": "0.005464112250404749 mol",
                                "_reagent": "nBuOH",
                                "_vessel": "microwave vial"
                            },
                            {
                                "$xml_type": "Add",
                                "_amount": "0.0044421768707483 mol",
                                "_reagent": "oDCB",
                                "_vessel": "microwave vial"
                            },
                            {
                                "$xml_type": "Add",
                                "_amount": "0.0007160699417152374 mol",
                                "_reagent": "CH3COOH",
                                "_vessel": "microwave vial"
                            },
                            {
                                "$xml_type": "Add",
                                "_amount": "0.004550499445061044 mol",
                                "_reagent": "H2O",
                                "_vessel": "microwave vial"
                            }
                        ]
                    },
                    "Reaction": {
                        "Step": [
                            {
                                "$xml_type": "HeatChill",
                                "_temp": "120.0 C",
                                "_time": "259200.0 s",
                                "_vessel": "microwave vial"
                            }
                        ]
                    },
                    "Workup": {
                        "Step": [
                            {
                                "$xml_type": "WashSolid",
                                "_solvent": "acetone",
                                "_vessel": "microwave vial"
                            },
                            {
                                "$xml_type": "WashSolid",
                                "_solvent": "dmf",
                                "_vessel": "microwave vial"
                            },
                            {
                                "$xml_type": "WashSolid",
                                "_solvent": "chcl3",
                                "_vessel": "microwave vial"
                            },
                            {
                                "$xml_type": "WashSolid",
                                "_solvent": "meoh",
                                "_vessel": "microwave vial"
                            },
                            {
                                "$xml_type": "Wait",
                                "_time": "86400.0 s",
                                "_vessel": "microwave vial"
                            },
                            {
                                "$xml_type": "WashSolid",
                                "_solvent": "scCO2",
                                "_vessel": "microwave vial"
                            }
                        ]
                    }
                },
                "Product_characterization": [
                    {
                        "_weight": "0.008740000000000001 g"
                    },
                    {
                        "_relative_file_path": "../data/PXRD/PXRD_KE-008_Cu-Ka1_capillary-1mm_5s-deg.xyd",
                        "_x-ray_source": "Cu K\u03b11",
                        "sample_holder": {
                            "_diameter": "1mm",
                            "_type": "HILGENBERG_GLASS_NO_14_CAPILLARY"
                        }
                    }
                ],
                "Reagents": {
                    "Reagent": [
                        {
                            "_id": "KE-006",
                            "_inchi": "InChI=1S/C44H32N8.Co/c45-29-9-1-25(2-10-29)41-33-17-19-35(49-33)42(26-3-11-30(46)12-4-26)37-21-23-39(51-37)44(28-7-15-32(48)16-8-28)40-24-22-38(52-40)43(36-20-18-34(41)50-36)27-5-13-31(47)14-6-27;/h1-24H,45-48H2;/q-2;+4/b41-33-,41-34-,42-35-,42-37-,43-36-,43-38-,44-39-,44-40-;",
                            "_name": "KE-006",
                            "_role": "substrate"
                        },
                        {
                            "_id": "2,5-Dimethoxybenzene-1,4-dicarboxaldehyde",
                            "_inchi": "InChI=1S/C10H10O4/c1-13-9-3-8(6-12)10(14-2)4-7(9)5-11/h3-6H,1-2H3",
                            "_name": "2,5-Dimethoxybenzene-1,4-dicarboxaldehyde",
                            "_role": "substrate"
                        },
                        {
                            "_id": "nBuOH",
                            "_inchi": "InChI=1S/C4H10O/c1-2-3-4-5/h5H,2-4H2,1H3",
                            "_name": "nBuOH",
                            "_role": "solvent"
                        },
                        {
                            "_id": "oDCB",
                            "_inchi": "InChI=1S/C6H4Cl2/c7-5-3-1-2-4-6(5)8/h1-4H",
                            "_name": "oDCB",
                            "_role": "solvent"
                        },
                        {
                            "_id": "CH3COOH",
                            "_inchi": "InChI=1S/C2H4O2/c1-2(3)4/h1H3,(H,3,4)",
                            "_name": "CH3COOH",
                            "_role": "acid"
                        },
                        {
                            "_id": "H2O",
                            "_inchi": "InChI=1S/H2O/h1H2",
                            "_name": "H2O",
                            "_role": "catalyst"
                        }
                    ]
                }
            },
            {
                "Metadata": {
                    "_description": "KE-009"
                },
                "Procedure": {
                    "Prep": {
                        "Step": [
                            {
                                "$xml_type": "Add",
                                "_amount": "1.1971707411470859e-05 mol",
                                "_reagent": "KE-006",
                                "_vessel": "microwave vial"
                            },
                            {
                                "$xml_type": "Add",
                                "_amount": "2.3689360387269543e-05 mol",
                                "_reagent": "2,5-Dimethoxybenzene-1,4-dicarboxaldehyde",
                                "_vessel": "microwave vial"
                            },
                            {
                                "$xml_type": "Add",
                                "_amount": "0.005464112250404749 mol",
                                "_reagent": "nBuOH",
                                "_vessel": "microwave vial"
                            },
                            {
                                "$xml_type": "Add",
                                "_amount": "0.0044421768707483 mol",
                                "_reagent": "oDCB",
                                "_vessel": "microwave vial"
                            },
                            {
                                "$xml_type": "Add",
                                "_amount": "0.0007160699417152374 mol",
                                "_reagent": "CH3COOH",
                                "_vessel": "microwave vial"
                            },
                            {
                                "$xml_type": "Add",
                                "_amount": "0.004550499445061044 mol",
                                "_reagent": "H2O",
                                "_vessel": "microwave vial"
                            }
                        ]
                    },
                    "Reaction": {
                        "Step": [
                            {
                                "$xml_type": "HeatChill",
                                "_temp": "120.0 C",
                                "_time": "259200.0 s",
                                "_vessel": "microwave vial"
                            }
                        ]
                    },
                    "Workup": {
                        "Step": [
                            {
                                "$xml_type": "WashSolid",
                                "_solvent": "acetone",
                                "_vessel": "microwave vial"
                            },
                            {
                                "$xml_type": "WashSolid",
                                "_solvent": "dmf",
                                "_vessel": "microwave vial"
                            },
                            {
                                "$xml_type": "WashSolid",
                                "_solvent": "chcl3",
                                "_vessel": "microwave vial"
                            },
                            {
                                "$xml_type": "WashSolid",
                                "_solvent": "meoh",
                                "_vessel": "microwave vial"
                            },
                            {
                                "$xml_type": "Wait",
                                "_time": "86400.0 s",
                                "_vessel": "microwave vial"
                            },
                            {
                                "$xml_type": "WashSolid",
                                "_solvent": "scCO2",
                                "_vessel": "microwave vial"
                            }
                        ]
                    }
                },
                "Product_characterization": [
                    {
                        "_weight": "0.00924 g"
                    },
                    {
                        "_relative_file_path": "../data/PXRD/PXRD_KE-009_Cu-Ka1_capillary-1mm_5s-deg.xyd",
                        "_x-ray_source": "Cu K\u03b11",
                        "sample_holder": {
                            "_diameter": "1mm",
                            "_type": "HILGENBERG_GLASS_NO_14_CAPILLARY"
                        }
                    }
                ],
                "Reagents": {
                    "Reagent": [
                        {
                            "_id": "KE-006",
                            "_inchi": "InChI=1S/C44H32N8.Co/c45-29-9-1-25(2-10-29)41-33-17-19-35(49-33)42(26-3-11-30(46)12-4-26)37-21-23-39(51-37)44(28-7-15-32(48)16-8-28)40-24-22-38(52-40)43(36-20-18-34(41)50-36)27-5-13-31(47)14-6-27;/h1-24H,45-48H2;/q-2;+4/b41-33-,41-34-,42-35-,42-37-,43-36-,43-38-,44-39-,44-40-;",
                            "_name": "KE-006",
                            "_role": "substrate"
                        },
                        {
                            "_id": "2,5-Dimethoxybenzene-1,4-dicarboxaldehyde",
                            "_inchi": "InChI=1S/C10H10O4/c1-13-9-3-8(6-12)10(14-2)4-7(9)5-11/h3-6H,1-2H3",
                            "_name": "2,5-Dimethoxybenzene-1,4-dicarboxaldehyde",
                            "_role": "substrate"
                        },
                        {
                            "_id": "nBuOH",
                            "_inchi": "InChI=1S/C4H10O/c1-2-3-4-5/h5H,2-4H2,1H3",
                            "_name": "nBuOH",
                            "_role": "solvent"
                        },
                        {
                            "_id": "oDCB",
                            "_inchi": "InChI=1S/C6H4Cl2/c7-5-3-1-2-4-6(5)8/h1-4H",
                            "_name": "oDCB",
                            "_role": "solvent"
                        },
                        {
                            "_id": "CH3COOH",
                            "_inchi": "InChI=1S/C2H4O2/c1-2(3)4/h1H3,(H,3,4)",
                            "_name": "CH3COOH",
                            "_role": "acid"
                        },
                        {
                            "_id": "H2O",
                            "_inchi": "InChI=1S/H2O/h1H2",
                            "_name": "H2O",
                            "_role": "catalyst"
                        }
                    ]
                }
            },
            {
                "Metadata": {
                    "_description": "KE-010"
                },
                "Procedure": {
                    "Prep": {
                        "Step": [
                            {
                                "$xml_type": "Add",
                                "_amount": "1.1520718433641477e-05 mol",
                                "_reagent": "KE-007",
                                "_vessel": "microwave vial"
                            },
                            {
                                "$xml_type": "Add",
                                "_amount": "2.3277371510969203e-05 mol",
                                "_reagent": "2,5-Dimethoxybenzene-1,4-dicarboxaldehyde",
                                "_vessel": "microwave vial"
                            },
                            {
                                "$xml_type": "Add",
                                "_amount": "0.005464112250404749 mol",
                                "_reagent": "nBuOH",
                                "_vessel": "microwave vial"
                            },
                            {
                                "$xml_type": "Add",
                                "_amount": "0.0044421768707483 mol",
                                "_reagent": "oDCB",
                                "_vessel": "microwave vial"
                            },
                            {
                                "$xml_type": "Add",
                                "_amount": "0.0007160699417152374 mol",
                                "_reagent": "CH3COOH",
                                "_vessel": "microwave vial"
                            },
                            {
                                "$xml_type": "Add",
                                "_amount": "0.004550499445061044 mol",
                                "_reagent": "H2O",
                                "_vessel": "microwave vial"
                            }
                        ]
                    },
                    "Reaction": {
                        "Step": [
                            {
                                "$xml_type": "HeatChill",
                                "_temp": "120.0 C",
                                "_time": "259200.0 s",
                                "_vessel": "microwave vial"
                            }
                        ]
                    },
                    "Workup": {
                        "Step": [
                            {
                                "$xml_type": "WashSolid",
                                "_solvent": "acetone",
                                "_vessel": "microwave vial"
                            },
                            {
                                "$xml_type": "WashSolid",
                                "_solvent": "dmf",
                                "_vessel": "microwave vial"
                            },
                            {
                                "$xml_type": "WashSolid",
                                "_solvent": "chcl3",
                                "_vessel": "microwave vial"
                            },
                            {
                                "$xml_type": "WashSolid",
                                "_solvent": "meoh",
                                "_vessel": "microwave vial"
                            },
                            {
                                "$xml_type": "Wait",
                                "_time": "86400.0 s",
                                "_vessel": "microwave vial"
                            },
                            {
                                "$xml_type": "WashSolid",
                                "_solvent": "scCO2",
                                "_vessel": "microwave vial"
                            }
                        ]
                    }
                },
                "Product_characterization": [
                    {
                        "_weight": "0.008480000000000001 g"
                    },
                    {
                        "_relative_file_path": "../data/PXRD/PXRD_KE-010_Cu-Ka1_capillary-1mm_5s-deg.xyd",
                        "_x-ray_source": "Cu K\u03b11",
                        "sample_holder": {
                            "_diameter": "1mm",
                            "_type": "HILGENBERG_GLASS_NO_14_CAPILLARY"
                        }
                    }
                ],
                "Reagents": {
                    "Reagent": [
                        {
                            "_id": "KE-007",
                            "_inchi": "InChI=1S/C44H32N8.Co/c45-29-9-1-25(2-10-29)41-33-17-19-35(49-33)42(26-3-11-30(46)12-4-26)37-21-23-39(51-37)44(28-7-15-32(48)16-8-28)40-24-22-38(52-40)43(36-20-18-34(41)50-36)27-5-13-31(47)14-6-27;/h1-24H,45-48H2;/q-2;+4/b41-33-,41-34-,42-35-,42-37-,43-36-,43-38-,44-39-,44-40-;",
                            "_name": "KE-007",
                            "_role": "substrate"
                        },
                        {
                            "_id": "2,5-Dimethoxybenzene-1,4-dicarboxaldehyde",
                            "_inchi": "InChI=1S/C10H10O4/c1-13-9-3-8(6-12)10(14-2)4-7(9)5-11/h3-6H,1-2H3",
                            "_name": "2,5-Dimethoxybenzene-1,4-dicarboxaldehyde",
                            "_role": "substrate"
                        },
                        {
                            "_id": "nBuOH",
                            "_inchi": "InChI=1S/C4H10O/c1-2-3-4-5/h5H,2-4H2,1H3",
                            "_name": "nBuOH",
                            "_role": "solvent"
                        },
                        {
                            "_id": "oDCB",
                            "_inchi": "InChI=1S/C6H4Cl2/c7-5-3-1-2-4-6(5)8/h1-4H",
                            "_name": "oDCB",
                            "_role": "solvent"
                        },
                        {
                            "_id": "CH3COOH",
                            "_inchi": "InChI=1S/C2H4O2/c1-2(3)4/h1H3,(H,3,4)",
                            "_name": "CH3COOH",
                            "_role": "acid"
                        },
                        {
                            "_id": "H2O",
                            "_inchi": "InChI=1S/H2O/h1H2",
                            "_name": "H2O",
                            "_role": "catalyst"
                        }
                    ]
                }
            },
            {
                "Metadata": {
                    "_description": "KE-011"
                },
                "Procedure": {
                    "Prep": {
                        "Step": [
                            {
                                "$xml_type": "Add",
                                "_amount": "1.2067371740101334e-05 mol",
                                "_reagent": "KE-007",
                                "_vessel": "microwave vial"
                            },
                            {
                                "$xml_type": "Add",
                                "_amount": "2.389535482541971e-05 mol",
                                "_reagent": "2,5-Dimethoxybenzene-1,4-dicarboxaldehyde",
                                "_vessel": "microwave vial"
                            },
                            {
                                "$xml_type": "Add",
                                "_amount": "0.005464112250404749 mol",
                                "_reagent": "nBuOH",
                                "_vessel": "microwave vial"
                            },
                            {
                                "$xml_type": "Add",
                                "_amount": "0.0044421768707483 mol",
                                "_reagent": "oDCB",
                                "_vessel": "microwave vial"
                            },
                            {
                                "$xml_type": "Add",
                                "_amount": "0.0007160699417152374 mol",
                                "_reagent": "AcOH",
                                "_vessel": "microwave vial"
                            },
                            {
                                "$xml_type": "Add",
                                "_amount": "0.004550499445061044 mol",
                                "_reagent": "H2O",
                                "_vessel": "microwave vial"
                            }
                        ]
                    },
                    "Reaction": {
                        "Step": [
                            {
                                "$xml_type": "HeatChill",
                                "_temp": "120.0 C",
                                "_time": "259200.0 s",
                                "_vessel": "microwave vial"
                            }
                        ]
                    },
                    "Workup": {
                        "Step": [
                            {
                                "$xml_type": "WashSolid",
                                "_solvent": "acetone",
                                "_vessel": "microwave vial"
                            },
                            {
                                "$xml_type": "WashSolid",
                                "_solvent": "dmf",
                                "_vessel": "microwave vial"
                            },
                            {
                                "$xml_type": "WashSolid",
                                "_solvent": "chcl3",
                                "_vessel": "microwave vial"
                            },
                            {
                                "$xml_type": "WashSolid",
                                "_solvent": "meoh",
                                "_vessel": "microwave vial"
                            },
                            {
                                "$xml_type": "Wait",
                                "_time": "86400.0 s",
                                "_vessel": "microwave vial"
                            },
                            {
                                "$xml_type": "WashSolid",
                                "_solvent": "scCO2",
                                "_vessel": "microwave vial"
                            }
                        ]
                    }
                },
                "Product_characterization": [
                    {
                        "_weight": "0.0088 g"
                    },
                    {
                        "_relative_file_path": "../data/PXRD/PXRD_KE-011_Cu-Ka1_capillary-1mm_5s-deg.xyd",
                        "_x-ray_source": "Cu K\u03b11",
                        "sample_holder": {
                            "_diameter": "1mm",
                            "_type": "HILGENBERG_GLASS_NO_14_CAPILLARY"
                        }
                    }
                ],
                "Reagents": {
                    "Reagent": [
                        {
                            "_id": "KE-007",
                            "_inchi": "InChI=1S/C44H32N8.Co/c45-29-9-1-25(2-10-29)41-33-17-19-35(49-33)42(26-3-11-30(46)12-4-26)37-21-23-39(51-37)44(28-7-15-32(48)16-8-28)40-24-22-38(52-40)43(36-20-18-34(41)50-36)27-5-13-31(47)14-6-27;/h1-24H,45-48H2;/q-2;+4/b41-33-,41-34-,42-35-,42-37-,43-36-,43-38-,44-39-,44-40-;",
                            "_name": "KE-007",
                            "_role": "substrate"
                        },
                        {
                            "_id": "2,5-Dimethoxybenzene-1,4-dicarboxaldehyde",
                            "_inchi": "InChI=1S/C10H10O4/c1-13-9-3-8(6-12)10(14-2)4-7(9)5-11/h3-6H,1-2H3",
                            "_name": "2,5-Dimethoxybenzene-1,4-dicarboxaldehyde",
                            "_role": "substrate"
                        },
                        {
                            "_id": "nBuOH",
                            "_inchi": "InChI=1S/C4H10O/c1-2-3-4-5/h5H,2-4H2,1H3",
                            "_name": "nBuOH",
                            "_role": "solvent"
                        },
                        {
                            "_id": "oDCB",
                            "_inchi": "InChI=1S/C6H4Cl2/c7-5-3-1-2-4-6(5)8/h1-4H",
                            "_name": "oDCB",
                            "_role": "solvent"
                        },
                        {
                            "_id": "AcOH",
                            "_inchi": "InChI=1S/C2H4O2/c1-2(3)4/h1H3,(H,3,4)",
                            "_name": "AcOH",
                            "_role": "acid"
                        },
                        {
                            "_id": "H2O",
                            "_inchi": "InChI=1S/H2O/h1H2",
                            "_name": "H2O",
                            "_role": "catalyst"
                        }
                    ]
                }
            },
            {
                "Metadata": {
                    "_description": "KE-014"
                },
                "Procedure": {
                    "Prep": {
                        "Step": [
                            {
                                "$xml_type": "Add",
                                "_amount": "1.3488670336896958e-05 mol",
                                "_reagent": "KE-007",
                                "_vessel": "microwave vial"
                            },
                            {
                                "$xml_type": "Add",
                                "_amount": "4.037490987743331e-05 mol",
                                "_reagent": "2,5-Dimethoxybenzene-1,4-dicarboxaldehyde",
                                "_vessel": "microwave vial"
                            },
                            {
                                "$xml_type": "Add",
                                "_amount": "0.0007199999999999999 mol",
                                "_reagent": "Acetic acid",
                                "_vessel": "microwave vial"
                            },
                            {
                                "$xml_type": "Add",
                                "_amount": "0.004372918978912319 mol",
                                "_reagent": "Wasser",
                                "_vessel": "microwave vial"
                            },
                            {
                                "$xml_type": "Add",
                                "_amount": "0.005464112250404749 mol",
                                "_reagent": "nBuOH",
                                "_vessel": "microwave vial"
                            },
                            {
                                "$xml_type": "Add",
                                "_amount": "0.0044421768707483 mol",
                                "_reagent": "oDCB",
                                "_vessel": "microwave vial"
                            },
                            {
                                "$xml_type": "Add",
                                "_amount": "0.0007160699417152374 mol",
                                "_reagent": "CH3COOH",
                                "_vessel": "microwave vial"
                            },
                            {
                                "$xml_type": "Add",
                                "_amount": "0.004550499445061044 mol",
                                "_reagent": "H2O",
                                "_vessel": "microwave vial"
                            }
                        ]
                    },
                    "Reaction": {
                        "Step": [
                            {
                                "$xml_type": "HeatChill",
                                "_temp": "120.0 C",
                                "_time": "259200.0 s",
                                "_vessel": "microwave vial"
                            }
                        ]
                    },
                    "Workup": {
                        "Step": [
                            {
                                "$xml_type": "WashSolid",
                                "_solvent": "acetone",
                                "_vessel": "microwave vial"
                            },
                            {
                                "$xml_type": "WashSolid",
                                "_solvent": "dmf",
                                "_vessel": "microwave vial"
                            },
                            {
                                "$xml_type": "WashSolid",
                                "_solvent": "chcl3",
                                "_vessel": "microwave vial"
                            },
                            {
                                "$xml_type": "WashSolid",
                                "_solvent": "meoh",
                                "_vessel": "microwave vial"
                            },
                            {
                                "$xml_type": "Wait",
                                "_time": "86400.0 s",
                                "_vessel": "microwave vial"
                            },
                            {
                                "$xml_type": "WashSolid",
                                "_solvent": "scCO2",
                                "_vessel": "microwave vial"
                            }
                        ]
                    }
                },
                "Product_characterization": [
                    {
                        "_weight": "0.00956 g"
                    },
                    {
                        "_relative_file_path": "../data/PXRD/PXRD_KE-014_Cu-Ka1_capillary-1mm_5s-deg.xyd",
                        "_x-ray_source": "Cu K\u03b11",
                        "sample_holder": {
                            "_diameter": "1mm",
                            "_type": "HILGENBERG_GLASS_NO_14_CAPILLARY"
                        }
                    }
                ],
                "Reagents": {
                    "Reagent": [
                        {
                            "_id": "KE-007",
                            "_inchi": "InChI=1S/C44H32N8.Co/c45-29-9-1-25(2-10-29)41-33-17-19-35(49-33)42(26-3-11-30(46)12-4-26)37-21-23-39(51-37)44(28-7-15-32(48)16-8-28)40-24-22-38(52-40)43(36-20-18-34(41)50-36)27-5-13-31(47)14-6-27;/h1-24H,45-48H2;/q-2;+4/b41-33-,41-34-,42-35-,42-37-,43-36-,43-38-,44-39-,44-40-;",
                            "_name": "KE-007",
                            "_role": "substrate"
                        },
                        {
                            "_id": "2,5-Dimethoxybenzene-1,4-dicarboxaldehyde",
                            "_inchi": "InChI=1S/C10H10O4/c1-13-9-3-8(6-12)10(14-2)4-7(9)5-11/h3-6H,1-2H3",
                            "_name": "2,5-Dimethoxybenzene-1,4-dicarboxaldehyde",
                            "_role": "substrate"
                        },
                        {
                            "_id": "Acetic acid",
                            "_inchi": "InChI=1S/C2H4O2/c1-2(3)4/h1H3,(H,3,4)",
                            "_name": "Acetic acid",
                            "_role": "acid"
                        },
                        {
                            "_id": "Wasser",
                            "_inchi": "InChI=1S/H2O/h1H2",
                            "_name": "Wasser",
                            "_role": "catalyst"
                        },
                        {
                            "_id": "nBuOH",
                            "_inchi": "InChI=1S/C4H10O/c1-2-3-4-5/h5H,2-4H2,1H3",
                            "_name": "nBuOH",
                            "_role": "solvent"
                        },
                        {
                            "_id": "oDCB",
                            "_inchi": "InChI=1S/C6H4Cl2/c7-5-3-1-2-4-6(5)8/h1-4H",
                            "_name": "oDCB",
                            "_role": "solvent"
                        },
                        {
                            "_id": "CH3COOH",
                            "_inchi": "InChI=1S/C2H4O2/c1-2(3)4/h1H3,(H,3,4)",
                            "_name": "CH3COOH",
                            "_role": "acid"
                        },
                        {
                            "_id": "H2O",
                            "_inchi": "InChI=1S/H2O/h1H2",
                            "_name": "H2O",
                            "_role": "catalyst"
                        }
                    ]
                }
            },
            {
                "Metadata": {
                    "_description": "KE-015"
                },
                "Procedure": {
                    "Prep": {
                        "Step": [
                            {
                                "$xml_type": "Add",
                                "_amount": "1.2832686369145134e-05 mol",
                                "_reagent": "KE-013",
                                "_vessel": "microwave vial"
                            },
                            {
                                "$xml_type": "Add",
                                "_amount": "3.810897105778144e-05 mol",
                                "_reagent": "2,5-Dimethoxybenzene-1,4-dicarboxaldehyde",
                                "_vessel": "microwave vial"
                            },
                            {
                                "$xml_type": "Add",
                                "_amount": "0.005464112250404749 mol",
                                "_reagent": "nBuOH",
                                "_vessel": "microwave vial"
                            },
                            {
                                "$xml_type": "Add",
                                "_amount": "0.0044421768707483 mol",
                                "_reagent": "oDCB",
                                "_vessel": "microwave vial"
                            },
                            {
                                "$xml_type": "Add",
                                "_amount": "0.0007160699417152374 mol",
                                "_reagent": "AcOH",
                                "_vessel": "microwave vial"
                            },
                            {
                                "$xml_type": "Add",
                                "_amount": "0.004550499445061044 mol",
                                "_reagent": "H2O",
                                "_vessel": "microwave vial"
                            }
                        ]
                    },
                    "Reaction": {
                        "Step": [
                            {
                                "$xml_type": "HeatChill",
                                "_temp": "120.0 C",
                                "_time": "259200.0 s",
                                "_vessel": "microwave vial"
                            }
                        ]
                    },
                    "Workup": {
                        "Step": [
                            {
                                "$xml_type": "WashSolid",
                                "_solvent": "acetone",
                                "_vessel": "microwave vial"
                            },
                            {
                                "$xml_type": "WashSolid",
                                "_solvent": "dmf",
                                "_vessel": "microwave vial"
                            },
                            {
                                "$xml_type": "WashSolid",
                                "_solvent": "chcl3",
                                "_vessel": "microwave vial"
                            },
                            {
                                "$xml_type": "WashSolid",
                                "_solvent": "meoh",
                                "_vessel": "microwave vial"
                            },
                            {
                                "$xml_type": "Wait",
                                "_time": "86400.0 s",
                                "_vessel": "microwave vial"
                            },
                            {
                                "$xml_type": "WashSolid",
                                "_solvent": "scCO2",
                                "_vessel": "microwave vial"
                            }
                        ]
                    }
                },
                "Product_characterization": [
                    {
                        "_weight": "0.00742 g"
                    },
                    {
                        "_relative_file_path": "../data/PXRD/PXRD_KE-015_Cu-Ka1_capillary-1mm_5s-deg.xyd",
                        "_x-ray_source": "Cu K\u03b11",
                        "sample_holder": {
                            "_diameter": "1mm",
                            "_type": "HILGENBERG_GLASS_NO_14_CAPILLARY"
                        }
                    }
                ],
                "Reagents": {
                    "Reagent": [
                        {
                            "_id": "KE-013",
                            "_inchi": "InChI=1S/C44H32N8.Co/c45-29-9-1-25(2-10-29)41-33-17-19-35(49-33)42(26-3-11-30(46)12-4-26)37-21-23-39(51-37)44(28-7-15-32(48)16-8-28)40-24-22-38(52-40)43(36-20-18-34(41)50-36)27-5-13-31(47)14-6-27;/h1-24H,45-48H2;/q-2;+4/b41-33-,41-34-,42-35-,42-37-,43-36-,43-38-,44-39-,44-40-;",
                            "_name": "KE-013",
                            "_role": "substrate"
                        },
                        {
                            "_id": "2,5-Dimethoxybenzene-1,4-dicarboxaldehyde",
                            "_inchi": "InChI=1S/C10H10O4/c1-13-9-3-8(6-12)10(14-2)4-7(9)5-11/h3-6H,1-2H3",
                            "_name": "2,5-Dimethoxybenzene-1,4-dicarboxaldehyde",
                            "_role": "substrate"
                        },
                        {
                            "_id": "nBuOH",
                            "_inchi": "InChI=1S/C4H10O/c1-2-3-4-5/h5H,2-4H2,1H3",
                            "_name": "nBuOH",
                            "_role": "solvent"
                        },
                        {
