Repository: FAIRChemistry/FAIRSynthesis

The jxdl.json file is generated using the `data-model/sciformation2jxdl.py` script.

File: data/generated/sciformation_eln_cleaned.json (part 1 of 52)
{
    "experiments": [
        {
            "@id": 1,
            "creator": "endo",
            "nrInLabJournal": 8,
            "realizationText": "<p style=\"text-align: left;\"><span style=\"text-decoration: underline; font-family: inherit; font-size: inherit;\">Ref. SVG-031 (40 \u00b5mol, no stirring), YAO-xxx (25 \u00b5mol)</span></p><p><strong>4 mL microwave vial + stir bar</strong><br>Co(tapp)<br>DMTA<br>nBuOH 500 \u00b5L<br>oDCB 500 \u00b5L<br>AcOH/H2O (172 \u00b5L + 328 \u00b5L) 125 \u00b5L<br>Stir (1400 rpm), sonic. 5 min<br>1400 rpm, 120 \u00b0C (precise), 72 h<br>Heating off -&gt; 1 h -&gt; 56 \u00b0C -&gt; taken out<br>DMF, homogenized w/ spatula</p><p><strong>90 mm 14A filter paper, suction filtration</strong> (gently sucked not to dry)<br>Transfer &amp; rinse w/ DMF x2<br>Rinse w/ CHCl3, acetone, MeOH x2<br>Folded, wrapped by another filter paper, clipped, stored in MeOH<br>Soxhlet w/ CHCl3, 18 h (340 rpm, 95 \u00b0C)<br>Soxhlet w/ MeOH, 20 h (340 rpm, 110 \u00b0C), stored in MeOH<br>Supercritical CO2 (program 2)</p>",
            "observationText": "<p><span style=\"text-decoration: underline; font-family: inherit; font-size: inherit;\">Ref. SVG-031 (82% yield), SVG-xxx (XRD peak becomes broad when Co impurities are included in Co(tapp))</span></p><p><strong><span style=\"font-family: inherit; font-size: inherit;\">Conclusions<br></span></strong><span style=\"font-family: inherit; font-size: inherit;\">Rapid stirring caused solids going onto the wall above surface.</span></p><p><strong><span style=\"font-family: inherit; font-size: inherit;\">XRD<br></span></strong><span style=\"font-family: inherit; font-size: inherit;\">(8-11) No signals</span></p><p><strong><span style=\"font-family: inherit; font-size: inherit;\">Miscibility<br></span></strong><span style=\"font-family: inherit; font-size: inherit;\">DCB/nBuOH/AcOH/H2O: separated</span></p><p><strong><span style=\"font-family: inherit; font-size: inherit;\">Appearance<br></span></strong><span style=\"font-family: inherit; font-size: inherit;\">Before heating: dark green-brown susp.<br>After heating:\u00a0All; dark red soln. + dark solids above. KE9; + purple solids at immersed wall<br>Soxhlet extract with MeOH: Pale yellow<br>Final solids: Dark brown</span></p>",
            "reactionStartedWhen": "2021-12-09 17:50:43.000",
            "duration": "72",
            "temperature": "120",
            "reactionComponents": [
                {
                    "smiles": "[Co++++].Nc1ccc(cc1)C=1C=2C=CC(N2)=C(c2ccc(N)cc2)c2ccc([N-]2)C(c2ccc(N)cc2)=c2ccc([N-]2)=C(c2ccc(N)cc2)C=2C=CC1N2",
                    "smilesStereo": "[Co++++].Nc1ccc(cc1)C=1C=2C=CC(N2)=C(c2ccc(N)cc2)c2ccc([N-]2)C(c2ccc(N)cc2)=c2ccc([N-]2)=C(c2ccc(N)cc2)C=2C=CC1N2",
                    "inchi": "InChI=1S/C44H32N8.Co/c45-29-9-1-25(2-10-29)41-33-17-19-35(49-33)42(26-3-11-30(46)12-4-26)37-21-23-39(51-37)44(28-7-15-32(48)16-8-28)40-24-22-38(52-40)43(36-20-18-34(41)50-36)27-5-13-31(47)14-6-27;/h1-24H,45-48H2;/q-2;+4/b41-33-,41-34-,42-35-,42-37-,43-36-,43-38-,44-39-,44-40-;",
                    "inchiKey": "BWGKJKZJQMCDEJ-DAJBKUBHSA-N",
                    "empFormula": "C44H32CoN8",
                    "mw": 731.7252000000003,
                    "moleculeName": "KE-006",
                    "concentrationUnit": "%",
                    "rxnRole": "reactant",
                    "mass": 0.00836,
                    "massUnit": "g",
                    "volumeUnit": "ml",
                    "amount": 1.1425054105011e-05,
                    "amountUnit": "\u00b5mol",
                    "labNotebookEntryAndRole": "KE-008-A"
                },
                {
                    "smiles": "COc1cc(C=O)c(OC)cc1C=O",
                    "smilesStereo": "COc1cc(C=O)c(OC)cc1C=O",
                    "inchi": "InChI=1S/C10H10O4/c1-13-9-3-8(6-12)10(14-2)4-7(9)5-11/h3-6H,1-2H3",
                    "inchiKey": "YSIIHTHHMPYKFP-UHFFFAOYSA-N",
                    "empFormula": "C10H10O4",
                    "mw": 194.18,
                    "moleculeName": "2,5-Dimethoxybenzene-1,4-dicarboxaldehyde",
                    "density20": 1.207,
                    "concentrationUnit": "%",
                    "rxnRole": "reactant",
                    "mass": 0.00726,
                    "massUnit": "g",
                    "volume": 0.0060149130074565035,
                    "volumeUnit": "ml",
                    "amount": 3.7387990524255845e-05,
                    "amountUnit": "\u00b5mol",
                    "labNotebookEntryAndRole": "KE-008-B"
                },
                {
                    "smiles": "CCCCO",
                    "smilesStereo": "CCCCO",
                    "inchi": "InChI=1S/C4H10O/c1-2-3-4-5/h5H,2-4H2,1H3",
                    "inchiKey": "LRHPLDYGYMQRHN-UHFFFAOYSA-N",
                    "empFormula": "C4H10O",
                    "mw": 74.12,
                    "moleculeName": "nBuOH",
                    "density20": 0.81,
                    "concentrationUnit": "%",
                    "rxnRole": "solvent",
                    "mass": 0.405,
                    "volume": 0.5,
                    "volumeUnit": "\u00b5l",
                    "amount": 0.005464112250404749,
                    "labNotebookEntryAndRole": "KE-008-S0",
                    "massUnit": "g"
                },
                {
                    "smiles": "Clc1ccccc1Cl",
                    "smilesStereo": "Clc1ccccc1Cl",
                    "inchi": "InChI=1S/C6H4Cl2/c7-5-3-1-2-4-6(5)8/h1-4H",
                    "inchiKey": "RFFLAFLAYFXFSW-UHFFFAOYSA-N",
                    "empFormula": "C6H4Cl2",
                    "mw": 147.0,
                    "moleculeName": "oDCB",
                    "density20": 1.306,
                    "concentrationUnit": "mol/l",
                    "rxnRole": "solvent",
                    "mass": 0.653,
                    "volume": 0.5,
                    "volumeUnit": "\u00b5l",
                    "amount": 0.0044421768707483,
                    "labNotebookEntryAndRole": "KE-008-S1",
                    "massUnit": "g"
                },
                {
                    "smiles": "CC(=O)[O-].[H+]",
                    "smilesStereo": "CC(=O)[O-].[H+]",
                    "inchi": "InChI=1S/C2H4O2/c1-2(3)4/h1H3,(H,3,4)",
                    "inchiKey": "QTBSBXVTEAMEQO-UHFFFAOYSA-N",
                    "empFormula": "C2H4O2",
                    "mw": 60.05,
                    "moleculeName": "CH3COOH",
                    "density20": 1.0,
                    "concentrationUnit": "mol/l",
                    "rxnRole": "solvent",
                    "mass": 0.043000000000000003,
                    "volume": 0.043000000000000003,
                    "volumeUnit": "\u00b5l",
                    "amount": 0.0007160699417152374,
                    "labNotebookEntryAndRole": "KE-008-S2",
                    "massUnit": "g"
                },
                {
                    "smiles": "O",
                    "smilesStereo": "O",
                    "inchi": "InChI=1S/H2O/h1H2",
                    "inchiKey": "XLYOFNOQVPJJNP-UHFFFAOYSA-N",
                    "empFormula": "H2O",
                    "mw": 18.02,
                    "moleculeName": "H2O",
                    "density20": 1.0,
                    "concentrationUnit": "%",
                    "rxnRole": "solvent",
                    "mass": 0.082,
                    "volume": 0.082,
                    "volumeUnit": "\u00b5l",
                    "amount": 0.004550499445061044,
                    "labNotebookEntryAndRole": "KE-008-S3",
                    "massUnit": "g"
                },
                {
                    "smiles": "[Co++++].COc1c=c(C=Nc2=cc=c(c=c2)C2=C3C=CC(=N3)[C----](c3=cc=c(N=Cc4=cc(OC)=c([CH++])c=c4OC)c=c3)=c3=ccc(=[N-]3)C(c3=cc=c(N)c=c3)=C3=CC:C(=N3)C(c3=cc=c(N)c=c3)=c3=ccc2=[N-]3)c(OC)=cc1[CH++]",
                    "smilesStereo": "[Co++++].COc1c=c(C=Nc2=cc=c(c=c2)C2=C3C=CC(=N3)[C----](c3=cc=c(N=Cc4=cc(OC)=c([CH++])c=c4OC)c=c3)=c3=ccc(=[N-]3)C(c3=cc=c(N)c=c3)=C3=CC:C(=N3)C(c3=cc=c(N)c=c3)=c3=ccc2=[N-]3)c(OC)=cc1[CH++]",
                    "inchi": "InChI=1S/C64H44N8O4.Co/c1-37-31-59(75-5)43(33-57(37)73-3)35-67-47-19-11-41(12-20-47)63-53-27-25-51(70-53)61(39-7-15-45(65)16-8-39)49-23-24-50(69-49)62(40-9-17-46(66)18-10-40)52-26-28-54(71-52)64(56-30-29-55(63)72-56)42-13-21-48(22-14-42)68-36-44-34-58(74-4)38(2)32-60(44)76-6;/h1-2,7-36H,3-6H3;/q-2;+4/b61-49-,61-51-,62-50-,62-52-,63-53-,63-55-,64-54-,64-56-,67-35+,68-36+;",
                    "inchiKey": "ONUPMYNOUUAMIY-IGWVINBPSA-N",
                    "empFormula": "C64H44CoN8O4",
                    "mw": 1048.03808,
                    "moleculeName": "Co(tapp)-DMTA COF",
                    "concentrationUnit": "%",
                    "rxnRole": "product",
                    "mass": 0.008740000000000001,
                    "massUnit": "g",
                    "amount": 1.1699999999999998e-05,
                    "amountUnit": "\u00b5mol",
                    "labNotebookEntryAndRole": "KE-008-1"
                }
            ],
            "durationUnit": "h",
            "temperatureUnit": "C",
            "vessel": "microwave vial",
            "rinse": [
                "acetone"
            ],
            "wait_after_rinse": 24,
            "wait_after_rinse_unit": "h",
            "wash_solid": "scCO2"
        },
        {
            "@id": 74,
            "creator": "endo",
            "nrInLabJournal": 9,
            "realizationText": "<p style=\"text-align: left;\">Parallel to KE-008</p><p><strong>4 mL microwave vial + stir bar</strong><br>Co(tapp)<br>DMTA<br>nBuOH 500 \u00b5L<br>oDCB 500 \u00b5L<br>AcOH/H2O (172 \u00b5L + 328 \u00b5L) 125 \u00b5L<br>Stir (1400 rpm), sonic. 5 min<br>1400 rpm, 120 \u00b0C (precise), 72 h<br>Heating off -&gt; 1 h -&gt; 56 \u00b0C -&gt; taken out<br>DMF, homogenized w/ spatula</p><p><strong>90 mm 14A filter paper, suction filtration</strong> (gently sucked not to dry)<br>Transfer &amp; rinse w/ DMF x2<br>Rinse w/ CHCl3, acetone, MeOH x2<br>Folded, wrapped by another filter paper, clipped, stored in MeOH<br>Soxhlet w/ CHCl3, 18 h (340 rpm, 95 \u00b0C)<br>Soxhlet w/ MeOH, 20 h (340 rpm, 110 \u00b0C), stored in MeOH<br>Supercritical CO2 (program 2)</p>",
            "observationText": "",
            "reactionStartedWhen": "2022-01-27 12:04:49.000",
            "duration": "72",
            "temperature": "120",
            "reactionComponents": [
                {
                    "smiles": "[Co++++].Nc1ccc(cc1)C=1C=2C=CC(N2)=C(c2ccc(N)cc2)c2ccc([N-]2)C(c2ccc(N)cc2)=c2ccc([N-]2)=C(c2ccc(N)cc2)C=2C=CC1N2",
                    "smilesStereo": "[Co++++].Nc1ccc(cc1)C=1C=2C=CC(N2)=C(c2ccc(N)cc2)c2ccc([N-]2)C(c2ccc(N)cc2)=c2ccc([N-]2)=C(c2ccc(N)cc2)C=2C=CC1N2",
                    "inchi": "InChI=1S/C44H32N8.Co/c45-29-9-1-25(2-10-29)41-33-17-19-35(49-33)42(26-3-11-30(46)12-4-26)37-21-23-39(51-37)44(28-7-15-32(48)16-8-28)40-24-22-38(52-40)43(36-20-18-34(41)50-36)27-5-13-31(47)14-6-27;/h1-24H,45-48H2;/q-2;+4/b41-33-,41-34-,42-35-,42-37-,43-36-,43-38-,44-39-,44-40-;",
                    "inchiKey": "BWGKJKZJQMCDEJ-DAJBKUBHSA-N",
                    "empFormula": "C44H32CoN8",
                    "mw": 731.7252000000003,
                    "moleculeName": "KE-006",
                    "concentrationUnit": "%",
                    "rxnRole": "reactant",
                    "mass": 0.00876,
                    "massUnit": "g",
                    "volumeUnit": "ml",
                    "amount": 1.1971707411470859e-05,
                    "amountUnit": "\u00b5mol",
                    "labNotebookEntryAndRole": "KE-009-A"
                },
                {
                    "smiles": "COc1cc(C=O)c(OC)cc1C=O",
                    "smilesStereo": "COc1cc(C=O)c(OC)cc1C=O",
                    "inchi": "InChI=1S/C10H10O4/c1-13-9-3-8(6-12)10(14-2)4-7(9)5-11/h3-6H,1-2H3",
                    "inchiKey": "YSIIHTHHMPYKFP-UHFFFAOYSA-N",
                    "empFormula": "C10H10O4",
                    "mw": 194.18,
                    "moleculeName": "2,5-Dimethoxybenzene-1,4-dicarboxaldehyde",
                    "density20": 1.207,
                    "concentrationUnit": "%",
                    "rxnRole": "reactant",
                    "mass": 0.0046,
                    "massUnit": "g",
                    "volume": 0.0038111019055509523,
                    "volumeUnit": "ml",
                    "amount": 2.3689360387269543e-05,
                    "amountUnit": "\u00b5mol",
                    "labNotebookEntryAndRole": "KE-009-B"
                },
                {
                    "smiles": "CCCCO",
                    "smilesStereo": "CCCCO",
                    "inchi": "InChI=1S/C4H10O/c1-2-3-4-5/h5H,2-4H2,1H3",
                    "inchiKey": "LRHPLDYGYMQRHN-UHFFFAOYSA-N",
                    "empFormula": "C4H10O",
                    "mw": 74.12,
                    "moleculeName": "nBuOH",
                    "density20": 0.81,
                    "concentrationUnit": "%",
                    "rxnRole": "solvent",
                    "mass": 0.405,
                    "volume": 0.5,
                    "volumeUnit": "\u00b5l",
                    "amount": 0.005464112250404749,
                    "labNotebookEntryAndRole": "KE-009-S0",
                    "massUnit": "g"
                },
                {
                    "smiles": "Clc1ccccc1Cl",
                    "smilesStereo": "Clc1ccccc1Cl",
                    "inchi": "InChI=1S/C6H4Cl2/c7-5-3-1-2-4-6(5)8/h1-4H",
                    "inchiKey": "RFFLAFLAYFXFSW-UHFFFAOYSA-N",
                    "empFormula": "C6H4Cl2",
                    "mw": 147.0,
                    "moleculeName": "oDCB",
                    "density20": 1.306,
                    "concentrationUnit": "mol/l",
                    "rxnRole": "solvent",
                    "mass": 0.653,
                    "volume": 0.5,
                    "volumeUnit": "\u00b5l",
                    "amount": 0.0044421768707483,
                    "labNotebookEntryAndRole": "KE-009-S1",
                    "massUnit": "g"
                },
                {
                    "smiles": "CC(=O)[O-].[H+]",
                    "smilesStereo": "CC(=O)[O-].[H+]",
                    "inchi": "InChI=1S/C2H4O2/c1-2(3)4/h1H3,(H,3,4)",
                    "inchiKey": "QTBSBXVTEAMEQO-UHFFFAOYSA-N",
                    "empFormula": "C2H4O2",
                    "mw": 60.05,
                    "moleculeName": "CH3COOH",
                    "density20": 1.0,
                    "concentrationUnit": "mol/l",
                    "rxnRole": "solvent",
                    "mass": 0.043000000000000003,
                    "volume": 0.043000000000000003,
                    "volumeUnit": "\u00b5l",
                    "amount": 0.0007160699417152374,
                    "labNotebookEntryAndRole": "KE-009-S2",
                    "massUnit": "g"
                },
                {
                    "smiles": "O",
                    "smilesStereo": "O",
                    "inchi": "InChI=1S/H2O/h1H2",
                    "inchiKey": "XLYOFNOQVPJJNP-UHFFFAOYSA-N",
                    "empFormula": "H2O",
                    "mw": 18.02,
                    "moleculeName": "H2O",
                    "density20": 1.0,
                    "concentrationUnit": "%",
                    "rxnRole": "solvent",
                    "mass": 0.082,
                    "volume": 0.082,
                    "volumeUnit": "\u00b5l",
                    "amount": 0.004550499445061044,
                    "labNotebookEntryAndRole": "KE-009-S3",
                    "massUnit": "g"
                },
                {
                    "smiles": "[Co++++].COc1c=c(C=Nc2=cc=c(c=c2)C2=C3C=CC(=N3)[C----](c3=cc=c(N=Cc4=cc(OC)=c([CH++])c=c4OC)c=c3)=c3=ccc(=[N-]3)C(c3=cc=c(N)c=c3)=C3=CC:C(=N3)C(c3=cc=c(N)c=c3)=c3=ccc2=[N-]3)c(OC)=cc1[CH++]",
                    "smilesStereo": "[Co++++].COc1c=c(C=Nc2=cc=c(c=c2)C2=C3C=CC(=N3)[C----](c3=cc=c(N=Cc4=cc(OC)=c([CH++])c=c4OC)c=c3)=c3=ccc(=[N-]3)C(c3=cc=c(N)c=c3)=C3=CC:C(=N3)C(c3=cc=c(N)c=c3)=c3=ccc2=[N-]3)c(OC)=cc1[CH++]",
                    "inchi": "InChI=1S/C64H44N8O4.Co/c1-37-31-59(75-5)43(33-57(37)73-3)35-67-47-19-11-41(12-20-47)63-53-27-25-51(70-53)61(39-7-15-45(65)16-8-39)49-23-24-50(69-49)62(40-9-17-46(66)18-10-40)52-26-28-54(71-52)64(56-30-29-55(63)72-56)42-13-21-48(22-14-42)68-36-44-34-58(74-4)38(2)32-60(44)76-6;/h1-2,7-36H,3-6H3;/q-2;+4/b61-49-,61-51-,62-50-,62-52-,63-53-,63-55-,64-54-,64-56-,67-35+,68-36+;",
                    "inchiKey": "ONUPMYNOUUAMIY-IGWVINBPSA-N",
                    "empFormula": "C64H44CoN8O4",
                    "mw": 1048.03808,
                    "moleculeName": "Co(tapp)-DMTA COF",
                    "concentrationUnit": "%",
                    "rxnRole": "product",
                    "mass": 0.00924,
                    "massUnit": "g",
                    "amount": 1.1699999999999998e-05,
                    "amountUnit": "\u00b5mol",
                    "labNotebookEntryAndRole": "KE-009-1"
                }
            ],
            "durationUnit": "h",
            "temperatureUnit": "C",
            "vessel": "microwave vial",
            "rinse": [
                "acetone"
            ],
            "wait_after_rinse": 24,
            "wait_after_rinse_unit": "h",
            "wash_solid": "scCO2"
        },
        {
            "@id": 93,
            "creator": "endo",
            "nrInLabJournal": 10,
            "realizationText": "<p style=\"text-align: left;\">Parallel to KE-009</p><p><strong>4 mL microwave vial + stir bar</strong><br>Co(tapp)<br>DMTA<br>nBuOH 500 \u00b5L<br>oDCB 500 \u00b5L<br>AcOH/H2O (172 \u00b5L + 328 \u00b5L) 125 \u00b5L<br>Stir (1400 rpm), sonic. 5 min<br>1400 rpm, 120 \u00b0C (precise), 72 h<br>Heating off -&gt; 1 h -&gt; 56 \u00b0C -&gt; taken out<br>DMF, homogenized w/ spatula</p><p><strong>90 mm 14A filter paper, suction filtration</strong> (gently sucked not to dry)<br>Transfer &amp; rinse w/ DMF x2<br>Rinse w/ CHCl3, acetone, MeOH x2<br>Folded, wrapped by another filter paper, clipped, stored in MeOH<br>Soxhlet w/ CHCl3, 18 h (340 rpm, 95 \u00b0C)<br>Soxhlet w/ MeOH, 20 h (340 rpm, 110 \u00b0C), stored in MeOH<br>Supercritical CO2 (program 2)</p>",
            "observationText": "",
            "reactionStartedWhen": "2022-01-27 12:04:44.000",
            "duration": "72",
            "temperature": "120",
            "reactionComponents": [
                {
                    "smiles": "[Co++++].Nc1ccc(cc1)C=1C=2C=CC(N2)=C(c2ccc(N)cc2)c2ccc([N-]2)C(c2ccc(N)cc2)=c2ccc([N-]2)=C(c2ccc(N)cc2)C=2C=CC1N2",
                    "smilesStereo": "[Co++++].Nc1ccc(cc1)C=1C=2C=CC(N2)=C(c2ccc(N)cc2)c2ccc([N-]2)C(c2ccc(N)cc2)=c2ccc([N-]2)=C(c2ccc(N)cc2)C=2C=CC1N2",
                    "inchi": "InChI=1S/C44H32N8.Co/c45-29-9-1-25(2-10-29)41-33-17-19-35(49-33)42(26-3-11-30(46)12-4-26)37-21-23-39(51-37)44(28-7-15-32(48)16-8-28)40-24-22-38(52-40)43(36-20-18-34(41)50-36)27-5-13-31(47)14-6-27;/h1-24H,45-48H2;/q-2;+4/b41-33-,41-34-,42-35-,42-37-,43-36-,43-38-,44-39-,44-40-;",
                    "inchiKey": "BWGKJKZJQMCDEJ-DAJBKUBHSA-N",
                    "empFormula": "C44H32CoN8",
                    "mw": 731.7252000000003,
                    "moleculeName": "KE-007",
                    "concentrationUnit": "%",
                    "rxnRole": "reactant",
                    "mass": 0.00843,
                    "massUnit": "g",
                    "volumeUnit": "ml",
                    "amount": 1.1520718433641477e-05,
                    "amountUnit": "\u00b5mol",
                    "labNotebookEntryAndRole": "KE-010-A"
                },
                {
                    "smiles": "COc1cc(C=O)c(OC)cc1C=O",
                    "smilesStereo": "COc1cc(C=O)c(OC)cc1C=O",
                    "inchi": "InChI=1S/C10H10O4/c1-13-9-3-8(6-12)10(14-2)4-7(9)5-11/h3-6H,1-2H3",
                    "inchiKey": "YSIIHTHHMPYKFP-UHFFFAOYSA-N",
                    "empFormula": "C10H10O4",
                    "mw": 194.18,
                    "moleculeName": "2,5-Dimethoxybenzene-1,4-dicarboxaldehyde",
                    "density20": 1.207,
                    "concentrationUnit": "%",
                    "rxnRole": "reactant",
                    "mass": 0.00452,
                    "massUnit": "g",
                    "volume": 0.0037448218724109358,
                    "volumeUnit": "ml",
                    "amount": 2.3277371510969203e-05,
                    "amountUnit": "\u00b5mol",
                    "labNotebookEntryAndRole": "KE-010-B"
                },
                {
                    "smiles": "CCCCO",
                    "smilesStereo": "CCCCO",
                    "inchi": "InChI=1S/C4H10O/c1-2-3-4-5/h5H,2-4H2,1H3",
                    "inchiKey": "LRHPLDYGYMQRHN-UHFFFAOYSA-N",
                    "empFormula": "C4H10O",
                    "mw": 74.12,
                    "moleculeName": "nBuOH",
                    "density20": 0.81,
                    "concentrationUnit": "%",
                    "rxnRole": "solvent",
                    "mass": 0.405,
                    "volume": 0.5,
                    "volumeUnit": "\u00b5l",
                    "amount": 0.005464112250404749,
                    "labNotebookEntryAndRole": "KE-010-S0",
                    "massUnit": "g"
                },
                {
                    "smiles": "Clc1ccccc1Cl",
                    "smilesStereo": "Clc1ccccc1Cl",
                    "inchi": "InChI=1S/C6H4Cl2/c7-5-3-1-2-4-6(5)8/h1-4H",
                    "inchiKey": "RFFLAFLAYFXFSW-UHFFFAOYSA-N",
                    "empFormula": "C6H4Cl2",
                    "mw": 147.0,
                    "moleculeName": "oDCB",
                    "density20": 1.306,
                    "concentrationUnit": "mol/l",
                    "rxnRole": "solvent",
                    "mass": 0.653,
                    "volume": 0.5,
                    "volumeUnit": "\u00b5l",
                    "amount": 0.0044421768707483,
                    "labNotebookEntryAndRole": "KE-010-S1",
                    "massUnit": "g"
                },
                {
                    "smiles": "CC(=O)[O-].[H+]",
                    "smilesStereo": "CC(=O)[O-].[H+]",
                    "inchi": "InChI=1S/C2H4O2/c1-2(3)4/h1H3,(H,3,4)",
                    "inchiKey": "QTBSBXVTEAMEQO-UHFFFAOYSA-N",
                    "empFormula": "C2H4O2",
                    "mw": 60.05,
                    "moleculeName": "CH3COOH",
                    "density20": 1.0,
                    "concentrationUnit": "mol/l",
                    "rxnRole": "solvent",
                    "mass": 0.043000000000000003,
                    "volume": 0.043000000000000003,
                    "volumeUnit": "\u00b5l",
                    "amount": 0.0007160699417152374,
                    "labNotebookEntryAndRole": "KE-010-S2",
                    "massUnit": "g"
                },
                {
                    "smiles": "O",
                    "smilesStereo": "O",
                    "inchi": "InChI=1S/H2O/h1H2",
                    "inchiKey": "XLYOFNOQVPJJNP-UHFFFAOYSA-N",
                    "empFormula": "H2O",
                    "mw": 18.02,
                    "moleculeName": "H2O",
                    "density20": 1.0,
                    "concentrationUnit": "%",
                    "rxnRole": "solvent",
                    "mass": 0.082,
                    "volume": 0.082,
                    "volumeUnit": "\u00b5l",
                    "amount": 0.004550499445061044,
                    "labNotebookEntryAndRole": "KE-010-S3",
                    "massUnit": "g"
                },
                {
                    "smiles": "[Co++++].COc1c=c(C=Nc2=cc=c(c=c2)C2=C3C=CC(=N3)[C----](c3=cc=c(N=Cc4=cc(OC)=c([CH++])c=c4OC)c=c3)=c3=ccc(=[N-]3)C(c3=cc=c(N)c=c3)=C3=CC:C(=N3)C(c3=cc=c(N)c=c3)=c3=ccc2=[N-]3)c(OC)=cc1[CH++]",
                    "smilesStereo": "[Co++++].COc1c=c(C=Nc2=cc=c(c=c2)C2=C3C=CC(=N3)[C----](c3=cc=c(N=Cc4=cc(OC)=c([CH++])c=c4OC)c=c3)=c3=ccc(=[N-]3)C(c3=cc=c(N)c=c3)=C3=CC:C(=N3)C(c3=cc=c(N)c=c3)=c3=ccc2=[N-]3)c(OC)=cc1[CH++]",
                    "inchi": "InChI=1S/C64H44N8O4.Co/c1-37-31-59(75-5)43(33-57(37)73-3)35-67-47-19-11-41(12-20-47)63-53-27-25-51(70-53)61(39-7-15-45(65)16-8-39)49-23-24-50(69-49)62(40-9-17-46(66)18-10-40)52-26-28-54(71-52)64(56-30-29-55(63)72-56)42-13-21-48(22-14-42)68-36-44-34-58(74-4)38(2)32-60(44)76-6;/h1-2,7-36H,3-6H3;/q-2;+4/b61-49-,61-51-,62-50-,62-52-,63-53-,63-55-,64-54-,64-56-,67-35+,68-36+;",
                    "inchiKey": "ONUPMYNOUUAMIY-IGWVINBPSA-N",
                    "empFormula": "C64H44CoN8O4",
                    "mw": 1048.03808,
                    "moleculeName": "Co(tapp)-DMTA COF",
                    "concentrationUnit": "%",
                    "rxnRole": "product",
                    "mass": 0.008480000000000001,
                    "massUnit": "g",
                    "amount": 1.1699999999999998e-05,
                    "amountUnit": "\u00b5mol",
                    "labNotebookEntryAndRole": "KE-010-1"
                }
            ],
            "durationUnit": "h",
            "temperatureUnit": "C",
            "vessel": "microwave vial",
            "rinse": [
                "acetone"
            ],
            "wait_after_rinse": 24,
            "wait_after_rinse_unit": "h",
            "wash_solid": "scCO2"
        },
        {
            "@id": 112,
            "creator": "endo",
            "nrInLabJournal": 11,
            "realizationText": "<p style=\"text-align: left;\">Parallel to KE-010</p><p><strong>4 mL microwave vial + stir bar</strong><br>Co(tapp)<br>DMTA<br>nBuOH 500 \u00b5L<br>oDCB 500 \u00b5L<br>AcOH/H2O (172 \u00b5L + 328 \u00b5L) 125 \u00b5L<br>Stir (1400 rpm), sonic. 5 min<br>1400 rpm, 120 \u00b0C (precise), 72 h<br>Heating off -&gt; 1 h -&gt; 56 \u00b0C -&gt; taken out<br>DMF, homogenized w/ spatula</p><p><strong>90 mm 14A filter paper, suction filtration</strong> (gently sucked not to dry)<br>Transfer &amp; rinse w/ DMF x2<br>Rinse w/ CHCl3, acetone, MeOH x2<br>Folded, wrapped by another filter paper, clipped, stored in MeOH<br>Soxhlet w/ CHCl3, 18 h (340 rpm, 95 \u00b0C)<br>Supercritical CO2 (program 2)</p>",
            "observationText": "",
            "reactionStartedWhen": "2022-01-27 12:04:39.000",
            "duration": "72",
            "temperature": "120",
            "reactionComponents": [
                {
                    "smiles": "[Co++++].Nc1ccc(cc1)C=1C=2C=CC(N2)=C(c2ccc(N)cc2)c2ccc([N-]2)C(c2ccc(N)cc2)=c2ccc([N-]2)=C(c2ccc(N)cc2)C=2C=CC1N2",
                    "smilesStereo": "[Co++++].Nc1ccc(cc1)C=1C=2C=CC(N2)=C(c2ccc(N)cc2)c2ccc([N-]2)C(c2ccc(N)cc2)=c2ccc([N-]2)=C(c2ccc(N)cc2)C=2C=CC1N2",
                    "inchi": "InChI=1S/C44H32N8.Co/c45-29-9-1-25(2-10-29)41-33-17-19-35(49-33)42(26-3-11-30(46)12-4-26)37-21-23-39(51-37)44(28-7-15-32(48)16-8-28)40-24-22-38(52-40)43(36-20-18-34(41)50-36)27-5-13-31(47)14-6-27;/h1-24H,45-48H2;/q-2;+4/b41-33-,41-34-,42-35-,42-37-,43-36-,43-38-,44-39-,44-40-;",
                    "inchiKey": "BWGKJKZJQMCDEJ-DAJBKUBHSA-N",
                    "empFormula": "C44H32CoN8",
                    "mw": 731.7252000000003,
                    "moleculeName": "KE-007",
                    "concentrationUnit": "%",
                    "rxnRole": "reactant",
                    "mass": 0.008830000000000001,
                    "massUnit": "g",
                    "volumeUnit": "ml",
                    "amount": 1.2067371740101334e-05,
                    "amountUnit": "\u00b5mol",
                    "labNotebookEntryAndRole": "KE-011-A"
                },
                {
                    "smiles": "COc1cc(C=O)c(OC)cc1C=O",
                    "smilesStereo": "COc1cc(C=O)c(OC)cc1C=O",
                    "inchi": "InChI=1S/C10H10O4/c1-13-9-3-8(6-12)10(14-2)4-7(9)5-11/h3-6H,1-2H3",
                    "inchiKey": "YSIIHTHHMPYKFP-UHFFFAOYSA-N",
                    "empFormula": "C10H10O4",
                    "mw": 194.18,
                    "moleculeName": "2,5-Dimethoxybenzene-1,4-dicarboxaldehyde",
                    "density20": 1.207,
                    "concentrationUnit": "%",
                    "rxnRole": "reactant",
                    "mass": 0.00464,
                    "massUnit": "g",
                    "volume": 0.0038442419221209607,
                    "volumeUnit": "ml",
                    "amount": 2.389535482541971e-05,
                    "amountUnit": "\u00b5mol",
                    "labNotebookEntryAndRole": "KE-011-B"
                },
                {
                    "smiles": "CCCCO",
                    "smilesStereo": "CCCCO",
                    "inchi": "InChI=1S/C4H10O/c1-2-3-4-5/h5H,2-4H2,1H3",
                    "inchiKey": "LRHPLDYGYMQRHN-UHFFFAOYSA-N",
                    "empFormula": "C4H10O",
                    "mw": 74.12,
                    "moleculeName": "nBuOH",
                    "density20": 0.81,
                    "concentrationUnit": "%",
                    "rxnRole": "solvent",
                    "mass": 0.405,
                    "volume": 0.5,
                    "volumeUnit": "\u00b5l",
                    "amount": 0.005464112250404749,
                    "labNotebookEntryAndRole": "KE-011-S1",
                    "massUnit": "g"
                },
                {
                    "smiles": "Clc1ccccc1Cl",
                    "smilesStereo": "Clc1ccccc1Cl",
                    "inchi": "InChI=1S/C6H4Cl2/c7-5-3-1-2-4-6(5)8/h1-4H",
                    "inchiKey": "RFFLAFLAYFXFSW-UHFFFAOYSA-N",
                    "empFormula": "C6H4Cl2",
                    "mw": 147.0,
                    "moleculeName": "oDCB",
                    "density20": 1.306,
                    "concentrationUnit": "mol/l",
                    "rxnRole": "solvent",
                    "mass": 0.653,
                    "volume": 0.5,
                    "volumeUnit": "\u00b5l",
                    "amount": 0.0044421768707483,
                    "labNotebookEntryAndRole": "KE-011-S2",
                    "massUnit": "g"
                },
                {
                    "smiles": "CC(=O)[O-].[H+]",
                    "smilesStereo": "CC(=O)[O-].[H+]",
                    "inchi": "InChI=1S/C2H4O2/c1-2(3)4/h1H3,(H,3,4)",
                    "inchiKey": "QTBSBXVTEAMEQO-UHFFFAOYSA-N",
                    "empFormula": "C2H4O2",
                    "mw": 60.05,
                    "moleculeName": "AcOH",
                    "density20": 1.0,
                    "concentrationUnit": "mol/l",
                    "rxnRole": "solvent",
                    "mass": 0.043000000000000003,
                    "volume": 0.043000000000000003,
                    "volumeUnit": "\u00b5l",
                    "amount": 0.0007160699417152374,
                    "labNotebookEntryAndRole": "KE-011-S3",
                    "massUnit": "g"
                },
                {
                    "smiles": "O",
                    "smilesStereo": "O",
                    "inchi": "InChI=1S/H2O/h1H2",
                    "inchiKey": "XLYOFNOQVPJJNP-UHFFFAOYSA-N",
                    "empFormula": "H2O",
                    "mw": 18.02,
                    "moleculeName": "H2O",
                    "density20": 1.0,
                    "concentrationUnit": "%",
                    "rxnRole": "solvent",
                    "mass": 0.082,
                    "volume": 0.082,
                    "volumeUnit": "\u00b5l",
                    "amount": 0.004550499445061044,
                    "labNotebookEntryAndRole": "KE-011-S4",
                    "massUnit": "g"
                },
                {
                    "smiles": "[Co++++].COc1c=c(C=Nc2=cc=c(c=c2)C2=C3C=CC(=N3)[C----](c3=cc=c(N=Cc4=cc(OC)=c([CH++])c=c4OC)c=c3)=c3=ccc(=[N-]3)C(c3=cc=c(N)c=c3)=C3=CC:C(=N3)C(c3=cc=c(N)c=c3)=c3=ccc2=[N-]3)c(OC)=cc1[CH++]",
                    "smilesStereo": "[Co++++].COc1c=c(C=Nc2=cc=c(c=c2)C2=C3C=CC(=N3)[C----](c3=cc=c(N=Cc4=cc(OC)=c([CH++])c=c4OC)c=c3)=c3=ccc(=[N-]3)C(c3=cc=c(N)c=c3)=C3=CC:C(=N3)C(c3=cc=c(N)c=c3)=c3=ccc2=[N-]3)c(OC)=cc1[CH++]",
                    "inchi": "InChI=1S/C64H44N8O4.Co/c1-37-31-59(75-5)43(33-57(37)73-3)35-67-47-19-11-41(12-20-47)63-53-27-25-51(70-53)61(39-7-15-45(65)16-8-39)49-23-24-50(69-49)62(40-9-17-46(66)18-10-40)52-26-28-54(71-52)64(56-30-29-55(63)72-56)42-13-21-48(22-14-42)68-36-44-34-58(74-4)38(2)32-60(44)76-6;/h1-2,7-36H,3-6H3;/q-2;+4/b61-49-,61-51-,62-50-,62-52-,63-53-,63-55-,64-54-,64-56-,67-35+,68-36+;",
                    "inchiKey": "ONUPMYNOUUAMIY-IGWVINBPSA-N",
                    "empFormula": "C64H44CoN8O4",
                    "mw": 1048.03808,
                    "moleculeName": "Co(tapp)-DMTA COF",
                    "concentrationUnit": "%",
                    "rxnRole": "product",
                    "mass": 0.0088,
                    "massUnit": "g",
                    "amount": 1.1699999999999998e-05,
                    "amountUnit": "\u00b5mol",
                    "labNotebookEntryAndRole": "KE-011-1"
                }
            ],
            "durationUnit": "h",
            "temperatureUnit": "C",
            "vessel": "microwave vial",
            "rinse": [
                "acetone"
            ],
            "wait_after_rinse": 24,
            "wait_after_rinse_unit": "h",
            "wash_solid": "scCO2"
        },
        {
            "@id": 131,
            "creator": "endo",
            "nrInLabJournal": 14,
            "realizationText": "<p style=\"text-align: left;\"><span style=\"text-decoration: underline; font-family: inherit; font-size: inherit;\">Ref. SVG-031 (40 \u00b5mol)</span></p><p><strong>4 mL microwave vial</strong><br>Co(tapp)<br>DMTA<br>oDCB/nBuOH(1:1) 1000 \u00b5L<br>AcOH/H2O (6 M) 120 \u00b5L<br>Vortex, sonic. 15 min<br>120 \u00b0C (precise), 72 h<br>Heating off -&gt; 1 h -&gt; 56 \u00b0C -&gt; taken out<br>DMF, homogenized w/ spatula</p><p><strong>70 mm 14A filter paper + funnel + suction flask (intermittently sucked not to dry)</strong><br>Transfer w/ DMF x2<br>Rinse w/ DMF x2, CHCl3 x2, acetone x2, MeOH x2<br>Folded, wrapped by another filter paper, clipped<br>Soxhlet w/ CHCl3, 18 h (340 rpm, 95 \u00b0C)<br>Soxhlet w/ MeOH, 23 h (340 rpm, 110 \u00b0C), stored in MeOH<br>Supercritical CO2 (program 2, 40 \u00b0C)<br>-&gt; Yield<br>-&gt; XRD<br>-&gt; IR</p>",
            "observationText": "<p><strong>Appearances<br></strong>After vortex: (KE14) yellow susp. + black solids (KE15\u201317) black susp.<br>After sonic.: green-black susp. (KE15\u201317) few solids above<br>After heating: dark susp. + few brown solids above + (KE14) purple solids on wall + large hard solid at bottom + (KE15\u201317) more brown solids above + purple solids on upper layer droplets. (All) Solvent decreased a little.<br>After 1st DMF transfer: Dark solids on wall.<br>Filtrate: Dark brown soln.</p><p><strong>XRD<br></strong>KE14: Similar to Sam's result. First peak split (not shoulder).<br>KE15\u201317: Sharp peaks at 5.95, 9.48, 10.73, ...\u00b0 (different from KE13)</p><p><strong>IR</strong><br>\u03bdNH2?, \u03bdC=O(KE14 &gt; KE15,16,17), TAPP core, DMTA core</p><p><strong>Conclusions</strong><br>Impure Co(tapp) reproduced Sam's result.<br>Pure Co(tapp) failed to form COF.<br>- Minor crystalline component: Co(tapp) coordination polymer or salt?<br>- Low yield: Incomplete reaction with DMTA?<br>- Too low solubility hampered the reaction?<br>- Lower solubility comes from the absence of formyl impurities or from the higher extent of oxidation.</p><p><strong>Comments</strong><br>DMTA does not dissolve in oDCB/nBuOH. More dissolved at high temperature, but precipitate when cooled.<br>DMTA might be more soluble in oDCB.<br>90 mm filter paper is better.</p>",
            "reactionStartedWhen": "2022-01-03 00:00:00.000",
            "duration": "72",
            "temperature": "120",
            "reactionComponents": [
                {
                    "smiles": "[Co++++].Nc1ccc(cc1)C=1C=2C=CC(N2)=C(c2ccc(N)cc2)c2ccc([N-]2)C(c2ccc(N)cc2)=c2ccc([N-]2)=C(c2ccc(N)cc2)C=2C=CC1N2",
                    "smilesStereo": "[Co++++].Nc1ccc(cc1)C=1C=2C=CC(N2)=C(c2ccc(N)cc2)c2ccc([N-]2)C(c2ccc(N)cc2)=c2ccc([N-]2)=C(c2ccc(N)cc2)C=2C=CC1N2",
                    "inchi": "InChI=1S/C44H32N8.Co/c45-29-9-1-25(2-10-29)41-33-17-19-35(49-33)42(26-3-11-30(46)12-4-26)37-21-23-39(51-37)44(28-7-15-32(48)16-8-28)40-24-22-38(52-40)43(36-20-18-34(41)50-36)27-5-13-31(47)14-6-27;/h1-24H,45-48H2;/q-2;+4/b41-33-,41-34-,42-35-,42-37-,43-36-,43-38-,44-39-,44-40-;",
                    "inchiKey": "BWGKJKZJQMCDEJ-DAJBKUBHSA-N",
                    "empFormula": "C44H32CoN8",
                    "mw": 731.7252000000003,
                    "moleculeName": "KE-007",
                    "concentrationUnit": "%",
                    "rxnRole": "reactant",
                    "mass": 0.009869999999999999,
                    "massUnit": "g",
                    "volumeUnit": "\u00b5l",
                    "amount": 1.3488670336896958e-05,
                    "amountUnit": "\u00b5mol",
                    "labNotebookEntryAndRole": "KE-014-A"
                },
                {
                    "smiles": "COc1cc(C=O)c(OC)cc1C=O",
                    "smilesStereo": "COc1cc(C=O)c(OC)cc1C=O",
                    "inchi": "InChI=1S/C10H10O4/c1-13-9-3-8(6-12)10(14-2)4-7(9)5-11/h3-6H,1-2H3",
                    "inchiKey": "YSIIHTHHMPYKFP-UHFFFAOYSA-N",
                    "empFormula": "C10H10O4",
                    "mw": 194.18,
                    "moleculeName": "2,5-Dimethoxybenzene-1,4-dicarboxaldehyde",
                    "density20": 1.207,
                    "concentrationUnit": "%",
                    "rxnRole": "reactant",
                    "mass": 0.00784,
                    "massUnit": "g",
                    "volume": 0.006495443247721624,
                    "volumeUnit": "\u00b5l",
                    "amount": 4.037490987743331e-05,
                    "amountUnit": "\u00b5mol",
                    "labNotebookEntryAndRole": "KE-014-B"
                },
                {
                    "smiles": "CC(=O)[O-].[H+]",
                    "smilesStereo": "CC(=O)[O-].[H+]",
                    "inchi": "InChI=1S/C2H4O2/c1-2(3)4/h1H3,(H,3,4)",
                    "inchiKey": "QTBSBXVTEAMEQO-UHFFFAOYSA-N",
                    "empFormula": "C2H4O2",
                    "mw": 60.05,
                    "moleculeName": "Acetic acid",
                    "density20": 1.049,
                    "concentration": 1.0,
                    "concentrationUnit": "%",
                    "rxnRole": "reagent",
                    "mass": 0.043236,
                    "massUnit": "g",
                    "volume": 0.04121639656816015,
                    "volumeUnit": "\u00b5l",
                    "amount": 0.0007199999999999999,
                    "amountUnit": "\u00b5mol",
                    "labNotebookEntryAndRole": "KE-014-R1"
                },
                {
                    "smiles": "O",
                    "smilesStereo": "O",
                    "inchi": "InChI=1S/H2O/h1H2",
                    "inchiKey": "XLYOFNOQVPJJNP-UHFFFAOYSA-N",
                    "empFormula": "H2O",
                    "mw": 18.02,
                    "moleculeName": "Wasser",
                    "density20": 1.0,
                    "concentrationUnit": "%",
                    "rxnRole": "reagent",
                    "mass": 0.0788,
                    "massUnit": "g",
                    "volume": 0.0788,
                    "volumeUnit": "\u00b5l",
                    "amount": 0.004372918978912319,
                    "amountUnit": "\u00b5mol",
